Repository: PUDAP/ViPSA

File: skills/research/self-driving-lab-optimization/references/continue-testing-quality-vs-safety-gates.md
# Explicit continuation after weak-contact or failed retention gates

For a multi-device physical optimization campaign, distinguish **measurement validity** from **hardware safety**. If the user explicitly says not to stop testing because prior sites had weak/ambiguous contact, continue bounded exploratory measurements on subsequent sites. Record invalid contact/retention as a quality flag, not a campaign-wide halt. Never relax output-off, matrix-open/nil, safe XY travel clearance, stress compliance, read-compliance, or energy guards; a true hardware fault still stops and triggers cleanup.

Compare multiple bounded recipes sequentially on the **same** device with fixed low-bias read voltage, settle/read count and delayed-read interval. Keep the order, cumulative stress, measured point timestamps, read-clamp and energy flags. A forming/compliance event is not a valid ON state. A ratio computed from offset-dominated or wrong-direction reads is `apparent_unqualified`, not an optimized ON/OFF ratio. Repeat the best-looking recipe *exactly* on that device with interleaved baseline controls, then reproduce on another device before starting endurance. Continue to the next candidate if quality remains poor but hardware is safe.

Demonstrated pitfall: one sequential recipe generated an apparent delayed SET/post-RESET ratio above 100, but two exact repeats on that same site returned ratios below one because delayed SET current relaxed to the offset floor. The single maximum was an exploratory outlier, not a recipe optimum. Plot the measured points only when connecting compliance-limited sweeps would visually imply unsampled transitions; preserve raw ordered CSV/JSON and editable SVG in all cases.

File: skills/research/self-driving-lab-optimization/references/gated-campaign-review-and-dciv-plot-handoff.md
# Gated campaign review and DC-IV plot handoff

A substrate-level staged DOE can produce many clean forming events but almost no qualifying characterization. Review counts at **assignment → forming → conditioning → characterized → valid multi-cycle → endurance** with distinct denominators. A recipe withheld by an upstream gate is not a failed pulse/DC-IV recipe. A completed run with directionally inverted pulse reads is not successful switching. If the proposed Pareto-confirmation slots follow a DOE without replicated valid characterization, defer the confirmation label and use a predeclared activation/conditioning diagnostic instead.

For a request to plot the best DC-IV cycles, first inspect the saved raw CSV and summary. Extract only characterized sweep rows, group by `(cycle, phase, branch)`, assert the expected per-branch counts and cycle count, and preserve acquisition order. Plot all PF/PB/NF/NB branches on one semilog `|I|` versus **commanded voltage** axis. Color by cycle consistently across branches; distinguish branch direction with line styles. Add independent same-bias read-after-SET and read-after-RESET currents plus ON/OFF ratios, labeling only cycles that clear the gate. Use connected lines for sweeps, scatter for state reads. Never rerun hardware to regenerate a plot.

Example: Substrate 10 Device 13/DCIV-04 had five characterized cycles and 1,110 sweep rows (per cycle PF 71, PB 70, NF 41, NB 40). Independent `+0.05 V` ratios were 2.59, 2.37, 1.45, 1.57, 1.72: the first two were the strongest but did not establish sustained cycling. The saved figure was generated from raw rows rather than a forming/conditioning summary plot. Before any subsequent Zaber lateral move on a rig with a known under-platen collision risk, independently validate installed-system clearance and travel envelope; stage-Z readback and electrical cleanup alone are insufficient.

File: skills/research/self-driving-lab-optimization/references/shared-campaign-policy-and-provenance.md
# Shared campaign policy transitions and acquisition provenance

## Validated coordination pattern

1. Read the handoff, then re-read the live shared artifacts. A diagnostic handoff may describe an earlier pose or acquisition while later forming/conditioning or UNKNOWN writes already exist. Do not replay from stale context.
2. Resolve the single executor, original ownership lock, runner, journal, permanent ledger and authoritative request. A shared file or Telegram mention is not evidence of peer receipt or execution.
3. At an owned idle/branch boundary, link a versioned operator authorization. Preserve original recipe/hash provenance, charge history and candidate/device identity. Never reset a budget to apply a waiver.
4. Audit all enforcement layers: controller reservation gate, adapter pre/post-acquisition limits, receipt validator and readiness/request validation. A configuration-only edit may leave hardcoded gates active.
5. Re-read ready/request/recipe before final verification. If another agent publishes an amended request during the work, validate its actual authorization file hash, scope and active-request agreement rather than weakening validators or rewriting the original payload.
6. Exercise software-only execution and targeted tests. Verify ledger/checkpoint/recipe hashes before and after. No new acquisition is needed to validate software policy application.
7. Report software application, owned boundary acknowledgement, hardware dispatch and verified live receipt as separate milestones. Do not claim hot reload of an existing process.

## Scope-specific operator corrections

An explicitly authorized cumulative-energy waiver removes only that campaign/device cumulative stop. Preserve forming/read limits, compliance, existing branch-warning scopes, nonfinite/UNKNOWN stops, cleanup and no-replay handling unless separately changed. Use campaign/device scope checks and reject out-of-scope identifiers. Keep finite cumulative accounting even when the ceiling is disabled.

Initial endurance caps count complete SET/RESET pairs, not write sweeps. A 100-pair cap implies 200 writes before separately counted reads. Survivors at the cap are right-censored, not failed. Report the configured cap rather than a hardcoded previous cap. Later BO caps require a separate batch-review decision. Existing results are not silently rewritten by prospective policy changes.

## Read-only provenance audit

- Compare raw and parsed voltage/current/time/order programmatically; distinguish measured values from command-index metadata.
- A checkout commit, current disk hash or historical PID does not uniquely identify acquisition-time loaded code. Compare release Git objects, saved launcher/deployment records, reload hashes and timestamped module fingerprints tied to the acquisition interval. Do not substitute file modification times for execution proof.
- Missing metadata is missing evidence. Absence of a newly introduced integrity field may be compatible with an older driver, but does not identify it uniquely.
- Relay closure and REAR readbacks establish logical routing only, not cable continuity, electrode polarity or probe contact. An image can show projected alignment/occlusion, not electrical contact or vertical gap.
- Requested ILIM/range/NPLC values are not applied-setting proof without acquisition-time readbacks/errors. Later driver fixes cannot retroactively validate an earlier response.
- Partial native traces retain raw evidence and uncertain exposure. Never use list indices to assert applied-command correspondence for shortened traces, and do not resume automatically.

## Verification cautions

Inherited unittest classes can run the same baseline cases repeatedly. Distinguish test invocations from unique tests. Test cumulative waiver behavior above the old ceiling, unchanged phase ceilings, UNKNOWN/no-replay handling, finite accounting, out-of-scope rejection, immutable request validation and survival censoring. Software-only success is not physical qualification or proof of a new live receipt.
